Repository: xuzikuan12/xuzikuan12.github.io

File: tags/paper/index.xml
<?xml version="1.0" encoding="utf-8" standalone="yes"?><rss version="2.0" xmlns:atom="http://www.w3.org/2005/Atom"><channel><title>Paper on XU Academic Research</title><link>http://xuzikuan12.github.io/tags/paper/</link><description>Recent content in Paper on XU Academic Research</description><generator>Hugo</generator><language>zh-CN</language><lastBuildDate>Tue, 26 May 2026 02:39:24 +0000</lastBuildDate><atom:link href="http://xuzikuan12.github.io/tags/paper/index.xml" rel="self" type="application/rss+xml"/><item><title>Effect of TiN inclusion on fatigue</title><link>http://xuzikuan12.github.io/publication/effect-tin-inclusion-fatigue/</link><pubDate>Tue, 26 May 2026 02:39:24 +0000</pubDate><guid>http://xuzikuan12.github.io/publication/effect-tin-inclusion-fatigue/</guid><description>&lt;h2 id="abstract"&gt;Abstract&lt;/h2&gt;
&lt;p&gt;In the present study, variability in high-cycle fatigue lives has been studied in AISI 52100 high-strength steel containing TiN inclusions at two heat treatment states. It is found that the spatial orientations of TiN inclusions in the samples are randomly distributed, and have no significant effect on their cracking behavior under cyclic stress. All the examined samples revealed that the fracture planes of TiN inclusion are approximately vertical to the loading axis. Accordingly, a fatigue life prediction model is proposed by taking into account the cracking behaviors of TiN inclusions, ultimately reducing the prediction error of fatigue lives to within 2.5 times of the experimental values. The model demonstrates that the size and shape of TiN inclusions significantly affect fatigue lives of the samples. Specifically, TiN inclusions in samples with longer fatigue life either has a small area perpendicular to the loading direction or is thin parallel to the loading direction. Overall, the comprehensive results regarding the effect of TiN inclusions on fatigue life highlight the strategies to minimize uncertainty in fatigue life predictions for high-strength steels.&lt;/p&gt;</description></item><item><title>How high can the fatigue strength of metals be achieved?</title><link>http://xuzikuan12.github.io/publication/2026-05-26-how-high-can-the-fatigue-strength-of-metals-be-achieved/</link><pubDate>Tue, 26 May 2026 02:33:15 +0000</pubDate><guid>http://xuzikuan12.github.io/publication/2026-05-26-how-high-can-the-fatigue-strength-of-metals-be-achieved/</guid><description>&lt;h2 id="abstract"&gt;Abstract&lt;/h2&gt;
&lt;p&gt;Nearly 90% of service failures of metallic components and structures are caused by fatigue. The improvement of fatigue strength could help to reduce the risk of fatigue failure to engineering structures and human lives, and contribute to lightweight design, thereby enhancing the efficiency of resource use. Despite numerous attempts, scientists and engineers have struggled to make significant improvements in this area. Here we propose four principles for anti-fatigue design of metals, including: 1) high elastic modulus; 2) fine, uniform and stable microstructure; 3) smallest possible inclusion or defects size and 4) optimal tensile properties. Guided by the four principles above, we successfully achieved the highest fatigue strength (2017 MPa) and specific fatigue strength (258 MPa/(g/cm3)) to date using cold-drawn pearlitic steel with oriented nano-scale lamellar microstructure and extremely small inclusions. Consequently, the extremely high fatigue strength achieved by these principles could provide significant guidance for anti-fatigue design of all metallic materials in the future.&lt;/p&gt;</description></item><item><title>Evaluating fatigue strength of carburized high-alloy steel</title><link>http://xuzikuan12.github.io/publication/evaluating-fatigue-strength-carburized-high-alloy-steel/</link><pubDate>Tue, 26 May 2026 01:52:56 +0000</pubDate><guid>http://xuzikuan12.github.io/publication/evaluating-fatigue-strength-carburized-high-alloy-steel/</guid><description>&lt;h2 id="abstract"&gt;Abstract&lt;/h2&gt;
&lt;p&gt;To propose a time-saving method for evaluating the fatigue strength of carburized steel, the fatigue behavior and fracture mechanism of carburized 14Cr14Co13Mo5 steels are studied by the rotary bending fatigue tests. It is found that the fatigue crack initiation site changes from surface to internal after carburizing due to the residual compressive stress and carbide cluster caused by the carburization. Besides, a notable correlation between the stress intensity of the cracked carbides at fatigue crack initiation site and fatigue life is observed in the carburized samples. This correlation allows for the estimation of fatigue strength at long conditional life based on samples tested at relatively high stress amplitudes with short lives, achieving a prediction error within 10% for the material studied. A significant time saving of ≈65% compared to the staircase method is achieved. The proposed method has significant implications for improving the efficiency fatigue strength evaluation in carburized steels containing carbides.&lt;/p&gt;</description></item><item><title>Crack initiation mechanism of AISI 4340 steel</title><link>http://xuzikuan12.github.io/publication/crack-initiation-mechanism-aisi-4340-steel/</link><pubDate>Thu, 29 Dec 2022 15:20:00 +0800</pubDate><guid>http://xuzikuan12.github.io/publication/crack-initiation-mechanism-aisi-4340-steel/</guid><description>&lt;h2 id="abstract"&gt;Abstract&lt;/h2&gt;
&lt;p&gt;The nucleation ofmicrostructural fatigue cracks in AISI 4340 steel is investigated. The pre-electropolished specimen is employed for the observation of the very early stage of fatigue crack initiation correlated with the microstructure. It is found that there are precipitate-free zones (PFZs) around the lath and packet boundary, and the strength ofPFZ is lower than that ofthe lath due to the lack of second-phase strengthening. Therefore, the fatigue crack would first initiate within the PFZ. Besides, the initiated crack plane usually is the maximum shear stress plane. However, the MnS inclusions would cause stress concentration so that the lath boundary (LB) deviating from the maximum shear stress plane could also have sufficient driving force to crack. In contrast, when the LB is vertical to the cracked MnS inclusion, it would prevent the crack from propagating into the matrix because of the anisotropy of lath martensite. The effects of the stress concentration caused by the MnS inclusion on the maximum deviation angle and the S-N curve are discussed.&lt;/p&gt;</description></item><item><title>Crack branching and deflection in AISI 4340 steel</title><link>http://xuzikuan12.github.io/publication/crack-branching-deflection-aisi-4340-steel/</link><pubDate>Thu, 29 Dec 2022 00:00:00 +0000</pubDate><guid>http://xuzikuan12.github.io/publication/crack-branching-deflection-aisi-4340-steel/</guid><description>&lt;h2 id="abstract"&gt;Abstract&lt;/h2&gt;
&lt;p&gt;The high-cycle torsional fatigue crack propagation behaviors of the martensitic AISI 4340 steel were investigated in this work. Quantitative analyses of fracture processes were conducted to establish the branching mechanisms in the early crack propagation stage and the deflection in the later crack propagation stage. It was found that when the mode I stress intensity factor was greater than the threshold value KI,th, the initiated crack would branch off to four cracks in mode I. Furthermore, there is a competitive relationship among different pairs of branches. Firstly, the backward pair of branches encountered more boundary barriers. Secondly, their driving force was reduced by the stress redistribution caused by the leading pair of branches. In addition, due to the restriction of the grips, the crack would gradually turn into mode II from mode I. When KII/KI &amp;gt; 1.5, the cracks growth type became complete mode II.&lt;/p&gt;</description></item><item><title>Short fatigue crack growth behavior in 18Ni marageing steel</title><link>http://xuzikuan12.github.io/publication/short-fatigue-crack-growth-behavior-18ni-marageing-steel/</link><pubDate>Tue, 09 Feb 2021 00:00:00 +0000</pubDate><guid>http://xuzikuan12.github.io/publication/short-fatigue-crack-growth-behavior-18ni-marageing-steel/</guid><description>&lt;h2 id="abstract"&gt;Abstract&lt;/h2&gt;
&lt;p&gt;In recent decades, it has been found that the fatigue crack growth rate could be slowed down by the zigzag crack growth path in some materials, but the mechanism was not well clarified. In this study, the effect of crack growth path on the fatigue crack growth rate of 18Ni maraging steel under three different heat treatment states was studied, and two factors influencing the fatigue crack growth rate were outlined. It was found that, firstly, the main factor affecting the fatigue crack growth rate was the strength of the material; secondly, the zigzag crack growth path did not slow down the crack growth rate but increased the crack growth rate. Therefore, a two-phase model was established to understand the influence of crack growth path on the growth rate. In different phases, their resistances to the crack growth are different, and the difference in the strength between the two phases determines whether the zigzag cracking path can depress the fatigue crack growth or not. Specifically, when the difference in the strength between the second phase and the matrix is greater than a certain value, the zigzag cracking path leads to the acceleration of fatigue crack growth. The consequences show that not all the zigzag crack propagation paths are beneficial for the higher fatigue cracking resistance, and the specific analysis should be combined with the material microstructure in detail.&lt;/p&gt;</description></item><item><title>A fast evaluation method for fatigue strength</title><link>http://xuzikuan12.github.io/publication/fast-evaluation-method-fatigue-strength/</link><pubDate>Thu, 25 Jun 2020 00:00:00 +0000</pubDate><guid>http://xuzikuan12.github.io/publication/fast-evaluation-method-fatigue-strength/</guid><description>&lt;h2 id="abstract"&gt;Abstract&lt;/h2&gt;
&lt;p&gt;The relationship between fatigue strength and tensile properties has drawn widespread concern in recent decades. It is gradually recognized that the fatigue strength is dependent on the strength of the weakest zone in materials, while the regular tensile test could only obtain the global strength. The present study, for the first time, constructed a fast evaluation method, in which extremely slender specimens were employed. It is found that, when the specimen is slender enough, i.e., the soft oriented grain could occupy the whole section of the specimen, the strength of the soft domain could be related to the fatigue strength. In the 18Ni maraging steels, the fatigue crack would nucleate in the precipitate free zone (PFZ), which is the soft domain. Furthermore, the fatigue strength of fully reversed loading test nearly equals to the yield strength of the PFZ measured by the slender tensile test. This founding may shed light on the fast evaluation of fatigue strength, which could bring great economic benefits and save invaluable time.&lt;/p&gt;</description></item></channel></rss>
